Repository: utkarshOffice/app

File: Agg-Data.csv
Material_Name,Sealing_Temperature_C,Sealing_Pressure_N_cm2,Sealing_Force_N,Sealing_Time_ms,Failure_Mode_C,Failure_Mode_A,Failure_Mode_D,Failure_Mode_FR,Seal_Strength_N_15mm
Paper100+metOPP18,120.0,38.5,154.0,200.0,1.0,0.0,0.0,0.0,0.17491888999938965
Paper100+metOPP18,120.0,38.5,154.0,500.0,1.0,0.0,0.0,0.0,1.2149463295936584
Paper100+metOPP18,120.0,38.5,154.0,750.0,1.0,0.0,0.0,0.0,1.0161106586456299
Paper100+metOPP18,120.0,77.0,308.0,750.0,1.0,0.0,0.0,0.0,1.7050453821818035
Paper100+metOPP18,120.0,115.5,462.0,200.0,1.0,0.0,0.0,0.0,0.19303618868192038
Paper100+metOPP18,120.0,115.5,462.0,750.0,1.0,0.0,0.0,0.0,1.1863555908203125
Paper100+metOPP18,168.0,77.0,308.0,200.0,1.0,0.0,0.0,0.0,7.890767574310303
Paper100+metOPP18,168.0,77.0,308.0,200.0,1.0,0.0,1.0,0.0,7.918638229370117
Paper100+metOPP18,168.0,115.5,462.0,500.0,1.0,0.0,0.0,0.0,7.913582960764567
Paper100+metOPP18,192.0,38.5,154.0,200.0,1.0,0.0,0.0,0.0,8.123929023742676
Paper100+metOPP18,192.0,38.5,154.0,200.0,1.0,0.0,1.0,0.0,7.481470584869385
Paper100+metOPP18,192.0,38.5,154.0,750.0,1.0,0.0,0.0,0.0,8.857705116271973
Paper100+metOPP18,192.0,38.5,154.0,750.0,1.0,0.0,1.0,0.0,7.83390736579895
Paper100+metOPP18,240.0,38.5,154.0,200.0,0.0,1.0,1.0,0.0,7.625068664550781
Paper100+metOPP18,240.0,38.5,154.0,750.0,0.0,1.0,1.0,0.0,12.108054478963217
Paper100+metOPP18,240.0,77.0,308.0,500.0,0.0,0.0,0.0,1.0,9.467925071716309
Paper100+metOPP18,240.0,77.0,308.0,500.0,0.0,1.0,0.0,1.0,8.162881851196289
Paper100+metOPP18,240.0,115.5,462.0,200.0,0.0,1.0,1.0,0.0,6.975330352783203
Paper100+metOPP18,240.0,115.5,462.0,750.0,0.0,0.0,0.0,1.0,10.19791555404663
Paper100+metOPP18,240.0,115.5,462.0,750.0,0.0,1.0,1.0,0.0,12.734956741333008
Paper70+metOPP18,120.0,38.5,154.0,200.0,1.0,0.0,0.0,0.0,6.989398002624512
Paper70+metOPP18,120.0,38.5,154.0,750.0,1.0,0.0,0.0,0.0,7.734536170959473
Paper70+metOPP18,120.0,77.0,308.0,500.0,1.0,0.0,0.0,0.0,7.421939214070638
Paper70+metOPP18,120.0,115.5,462.0,200.0,1.0,0.0,0.0,0.0,6.184976736704509
Paper70+metOPP18,120.0,115.5,462.0,750.0,1.0,0.0,0.0,0.0,7.237075010935466
Paper70+metOPP18,168.0,38.5,154.0,200.0,1.0,0.0,0.0,0.0,8.369193394978842
Paper70+metOPP18,168.0,115.5,462.0,200.0,1.0,0.0,0.0,0.0,8.535741488138834
Paper70+metOPP18,192.0,77.0,308.0,750.0,0.0,0.0,0.0,1.0,8.885359446207682
Paper70+metOPP18,192.0,115.5,462.0,500.0,0.0,0.0,0.0,1.0,8.421090920766195
Paper70+metOPP18,240.0,38.5,154.0,200.0,0.0,0.0,0.0,1.0,9.271456718444824
Paper70+metOPP18,240.0,38.5,154.0,500.0,0.0,0.0,0.0,1.0,15.204842249552408
Paper70+metOPP18,240.0,38.5,154.0,750.0,0.0,0.0,0.0,1.0,15.471530278523764
Paper70+metOPP18,240.0,77.0,308.0,200.0,0.0,0.0,0.0,1.0,8.127671241760254
Paper70+metOPP18,240.0,77.0,308.0,200.0,1.0,0.0,0.0,1.0,7.334421396255493
Paper70+metOPP18,240.0,115.5,462.0,200.0,0.0,0.0,0.0,1.0,6.906582037607829
Paper70+metOPP18,240.0,115.5,462.0,750.0,0.0,0.0,0.0,1.0,17.65640417734782
Paper90+metOPP15,120.0,38.5,154.0,200.0,1.0,0.0,0.0,0.0,6.684528350830078
Paper90+metOPP15,120.0,38.5,154.0,750.0,1.0,0.0,0.0,0.0,6.521562099456787
Paper90+metOPP15,120.0,38.5,154.0,750.0,1.0,1.0,0.0,0.0,6.7754926681518555
Paper90+metOPP15,120.0,77.0,308.0,500.0,1.0,0.0,0.0,0.0,6.691909313201904
Paper90+metOPP15,120.0,77.0,308.0,500.0,1.0,1.0,0.0,0.0,6.850630760192871
Paper90+metOPP15,120.0,115.5,462.0,200.0,1.0,0.0,0.0,0.0,6.546475092569987
Paper90+metOPP15,120.0,115.5,462.0,750.0,1.0,1.0,0.0,0.0,6.350550810496013
Paper90+metOPP15,168.0,38.5,154.0,500.0,1.0,0.0,1.0,0.0,6.2097601890563965
Paper90+metOPP15,168.0,38.5,154.0,500.0,1.0,1.0,0.0,0.0,6.081733703613281
Paper90+metOPP15,168.0,115.5,462.0,750.0,1.0,0.0,0.0,0.0,6.6594061851501465
Paper90+metOPP15,168.0,115.5,462.0,750.0,1.0,0.0,1.0,0.0,6.2036144733428955
Paper90+metOPP15,192.0,77.0,308.0,200.0,1.0,0.0,0.0,0.0,6.425906181335449
Paper90+metOPP15,192.0,77.0,308.0,200.0,1.0,0.0,1.0,0.0,5.938930988311768
Paper90+metOPP15,240.0,38.5,154.0,200.0,0.0,0.0,1.0,0.0,5.958143711090088
Paper90+metOPP15,240.0,38.5,154.0,500.0,1.0,0.0,1.0,0.0,9.197381337483725
Paper90+metOPP15,240.0,38.5,154.0,750.0,1.0,0.0,1.0,0.0,9.793662389119467
Paper90+metOPP15,240.0,77.0,308.0,750.0,0.0,0.0,1.0,0.0,10.708364486694336
Paper90+metOPP15,240.0,77.0,308.0,750.0,1.0,0.0,1.0,0.0,9.396714687347412
Paper90+metOPP15,240.0,115.5,462.0,200.0,1.0,0.0,1.0,0.0,8.037662665049234
Paper90+metOPP15,240.0,115.5,462.0,500.0,0.0,0.0,1.0,0.0,8.471835136413574
Paper90+metOPP15,240.0,115.5,462.0,500.0,1.0,0.0,1.0,0.0,9.367299556732178
Paper90+metOPP15,240.0,115.5,462.0,750.0,1.0,0.0,1.0,0.0,10.657676378885904
Paper90+metOPP18,120.0,38.5,154.0,200.0,1.0,0.0,0.0,0.0,6.300199031829834
Paper90+metOPP18,120.0,38.5,154.0,750.0,1.0,0.0,0.0,0.0,7.905266761779785
Paper90+metOPP18,120.0,77.0,308.0,500.0,1.0,0.0,0.0,0.0,8.20414670308431
Paper90+metOPP18,120.0,115.5,462.0,200.0,1.0,0.0,0.0,0.0,6.124029795328776
Paper90+metOPP18,120.0,115.5,462.0,750.0,1.0,0.0,0.0,0.0,8.532265981038412
Paper90+metOPP18,168.0,38.5,154.0,750.0,1.0,0.0,0.0,0.0,9.402974128723145
Paper90+metOPP18,168.0,77.0,308.0,200.0,1.0,0.0,0.0,0.0,9.689330418904623
Paper90+metOPP18,192.0,115.5,462.0,500.0,0.0,0.0,0.0,1.0,9.698508262634277
Paper90+metOPP18,192.0,115.5,462.0,500.0,1.0,0.0,0.0,1.0,9.794517040252686
Paper90+metOPP18,240.0,38.5,154.0,200.0,0.0,0.0,0.0,1.0,6.284769535064697
Paper90+metOPP18,240.0,38.5,154.0,200.0,1.0,0.0,0.0,1.0,8.14231562614441
Paper90+metOPP18,240.0,38.5,154.0,500.0,0.0,0.0,0.0,1.0,9.178832213083902
Paper90+metOPP18,240.0,38.5,154.0,750.0,0.0,0.0,0.0,1.0,9.798710187276205
Paper90+metOPP18,240.0,77.0,308.0,200.0,1.0,0.0,0.0,1.0,6.70714791615804
Paper90+metOPP18,240.0,77.0,308.0,750.0,0.0,0.0,0.0,1.0,9.9127779006958
Paper90+metOPP18,240.0,115.5,462.0,200.0,0.0,0.0,0.0,1.0,5.978984038035075
Paper90+metOPP18,240.0,115.5,462.0,750.0,0.0,0.0,0.0,1.0,10.268559455871582
Paper90+metOPP18 (Huhtamaki),120.0,38.5,770.0,200.0,0.0,0.0,0.0,0.0,2.2000000000000006
Paper90+metOPP18 (Huhtamaki),120.0,38.5,770.0,750.0,0.0,0.0,0.0,0.0,5.5
Paper90+metOPP18 (Huhtamaki),120.0,77.0,1540.0,500.0,0.0,0.0,0.0,0.0,5.5
Paper90+metOPP18 (Huhtamaki),120.0,115.5,2310.0,200.0,0.0,0.0,0.0,0.0,6.2
Paper90+metOPP18 (Huhtamaki),120.0,115.5,2310.0,750.0,0.0,0.0,0.0,0.0,6.099999999999999
Paper90+metOPP18 (Huhtamaki),168.0,38.5,770.0,750.0,0.0,0.0,0.0,0.0,5.599999999999999
Paper90+metOPP18 (Huhtamaki),168.0,77.0,1540.0,200.0,0.0,0.0,0.0,0.0,5.7
Paper90+metOPP18 (Huhtamaki),192.0,115.5,2310.0,500.0,0.0,0.0,0.0,0.0,5.900000000000001
Paper90+metOPP18 (Huhtamaki),240.0,38.5,770.0,200.0,0.0,0.0,0.0,0.0,5.3
Paper90+metOPP18 (Huhtamaki),240.0,38.5,770.0,500.0,0.0,0.0,0.0,0.0,5.400000000000001
Paper90+metOPP18 (Huhtamaki),240.0,38.5,770.0,750.0,0.0,0.0,0.0,0.0,5.7
Paper90+metOPP18 (Huhtamaki),240.0,77.0,1540.0,200.0,0.0,0.0,0.0,0.0,6.400000000000001
Paper90+metOPP18 (Huhtamaki),240.0,77.0,1540.0,750.0,0.0,0.0,0.0,0.0,6.5
Paper90+metOPP18 (Huhtamaki),240.0,115.5,2310.0,200.0,0.0,0.0,0.0,0.0,7.599999999999999
Paper90+metOPP18 (Huhtamaki),240.0,115.5,2310.0,750.0,0.0,0.0,0.0,0.0,9.2
Paper90+metOPP18 (Huhtamaki2),120.0,38.5,770.0,200.0,0.0,0.0,0.0,0.0,3.4
Paper90+metOPP18 (Huhtamaki2),120.0,38.5,770.0,750.0,0.0,0.0,0.0,0.0,6.8
Paper90+metOPP18 (Huhtamaki2),120.0,77.0,1540.0,500.0,0.0,0.0,0.0,0.0,6.7
Paper90+metOPP18 (Huhtamaki2),120.0,115.5,2310.0,200.0,0.0,0.0,0.0,0.0,7.099999999999999
Paper90+metOPP18 (Huhtamaki2),120.0,115.5,2310.0,750.0,0.0,0.0,0.0,0.0,6.900000000000001
Paper90+metOPP18 (Huhtamaki2),168.0,38.5,770.0,750.0,0.0,0.0,0.0,0.0,7.099999999999999
Paper90+metOPP18 (Huhtamaki2),168.0,77.0,1540.0,200.0,0.0,0.0,0.0,0.0,7.3
Paper90+metOPP18 (Huhtamaki2),192.0,115.5,2310.0,500.0,0.0,0.0,0.0,0.0,6.900000000000001
Paper90+metOPP18 (Huhtamaki2),240.0,38.5,770.0,200.0,0.0,0.0,0.0,0.0,8.800000000000002
Paper90+metOPP18 (Huhtamaki2),240.0,38.5,770.0,500.0,0.0,0.0,0.0,0.0,8.9
Paper90+metOPP18 (Huhtamaki2),240.0,38.5,770.0,750.0,0.0,0.0,0.0,0.0,10.0
Paper90+metOPP18 (Huhtamaki2),240.0,77.0,1540.0,200.0,0.0,0.0,0.0,0.0,9.6
Paper90+metOPP18 (Huhtamaki2),240.0,77.0,1540.0,750.0,0.0,0.0,0.0,0.0,8.5
Paper90+metOPP18 (Huhtamaki2),240.0,115.5,2310.0,200.0,0.0,0.0,0.0,0.0,8.3
Paper90+metOPP18 (Huhtamaki2),240.0,115.5,2310.0,750.0,0.0,0.0,0.0,0.0,8.9
Paper90+metOPP18 (Seda),120.0,38.5,770.0,200.0,0.0,0.0,0.0,0.0,5.7
Paper90+metOPP18 (Seda),120.0,38.5,770.0,750.0,0.0,0.0,0.0,0.0,8.1
Paper90+metOPP18 (Seda),120.0,77.0,1540.0,500.0,0.0,0.0,0.0,0.0,8.0
Paper90+metOPP18 (Seda),120.0,115.5,2310.0,200.0,0.0,0.0,0.0,0.0,7.2
Paper90+metOPP18 (Seda),120.0,115.5,2310.0,750.0,0.0,0.0,0.0,0.0,6.599999999999999
Paper90+metOPP18 (Seda),168.0,38.5,770.0,750.0,0.0,0.0,0.0,0.0,7.8
Paper90+metOPP18 (Seda),168.0,77.0,1540.0,200.0,0.0,0.0,0.0,0.0,7.099999999999999
Paper90+metOPP18 (Seda),192.0,115.5,2310.0,500.0,0.0,0.0,0.0,0.0,5.900000000000001
Paper90+metOPP18 (Seda),240.0,38.5,770.0,200.0,0.0,0.0,0.0,0.0,8.599999999999998
Paper90+metOPP18 (Seda),240.0,38.5,770.0,500.0,0.0,0.0,0.0,0.0,10.3
Paper90+metOPP18 (Seda),240.0,38.5,770.0,750.0,0.0,0.0,0.0,0.0,10.6
Paper90+metOPP18 (Seda),240.0,77.0,1540.0,200.0,0.0,0.0,0.0,0.0,7.3
Paper90+metOPP18 (Seda),240.0,77.0,1540.0,750.0,0.0,0.0,0.0,0.0,10.4
Paper90+metOPP18 (Seda),240.0,115.5,2310.0,200.0,0.0,0.0,0.0,0.0,9.6
Paper90+metOPP18 (Seda),240.0,115.5,2310.0,750.0,0.0,0.0,0.0,0.0,9.200000000000001

File: Agg-Data.csv
Material_Name,Sealing_Temperature_C,Sealing_Pressure_N_cm2,Sealing_Time_ms,Seal_Strength_N_15mm,Validation
Paper100+metOPP18,120.0,38.5,200.0,0.17491888999938965,0.0
Paper100+metOPP18,120.0,38.5,500.0,1.2149463295936584,0.0
Paper100+metOPP18,120.0,38.5,750.0,1.0161106586456299,1.0
Paper100+metOPP18,120.0,77.0,750.0,1.7050453821818035,0.0
Paper100+metOPP18,120.0,115.5,200.0,0.19303618868192038,1.0
Paper100+metOPP18,120.0,115.5,750.0,1.1863555908203125,0.0
Paper100+metOPP18,168.0,77.0,200.0,7.900057792663574,0.0
Paper100+metOPP18,168.0,115.5,500.0,7.913582960764567,0.0
Paper100+metOPP18,192.0,38.5,200.0,7.909776210784912,0.0
Paper100+metOPP18,192.0,38.5,750.0,8.175173282623291,0.0
Paper100+metOPP18,240.0,38.5,200.0,7.625068664550781,0.0
Paper100+metOPP18,240.0,38.5,750.0,12.108054478963217,1.0
Paper100+metOPP18,240.0,77.0,500.0,9.032910664876303,0.0
Paper100+metOPP18,240.0,115.5,200.0,6.975330352783203,1.0
Paper100+metOPP18,240.0,115.5,750.0,11.043595949808756,0.0
Paper70+metOPP18,120.0,38.5,200.0,6.989398002624512,0.0
Paper70+metOPP18,120.0,38.5,750.0,7.734536170959473,1.0
Paper70+metOPP18,120.0,77.0,500.0,7.421939214070638,0.0
Paper70+metOPP18,120.0,115.5,200.0,6.184976736704509,1.0
Paper70+metOPP18,120.0,115.5,750.0,7.237075010935466,0.0
Paper70+metOPP18,168.0,38.5,200.0,8.369193394978842,0.0
Paper70+metOPP18,168.0,115.5,200.0,8.535741488138834,0.0
Paper70+metOPP18,192.0,77.0,750.0,8.885359446207682,0.0
Paper70+metOPP18,192.0,115.5,500.0,8.421090920766195,0.0
Paper70+metOPP18,240.0,38.5,200.0,9.271456718444824,0.0
Paper70+metOPP18,240.0,38.5,500.0,15.204842249552408,1.0
Paper70+metOPP18,240.0,38.5,750.0,15.471530278523764,1.0
Paper70+metOPP18,240.0,77.0,200.0,7.598838011423747,0.0
Paper70+metOPP18,240.0,115.5,200.0,6.906582037607829,1.0
Paper70+metOPP18,240.0,115.5,750.0,17.65640417734782,0.0
Paper90+metOPP15,120.0,38.5,200.0,6.684528350830078,0.0
Paper90+metOPP15,120.0,38.5,750.0,6.690849145253499,1.0
Paper90+metOPP15,120.0,77.0,500.0,6.7448164621988935,0.0
Paper90+metOPP15,120.0,115.5,200.0,6.546475092569987,1.0
Paper90+metOPP15,120.0,115.5,750.0,6.350550810496013,0.0
Paper90+metOPP15,168.0,38.5,500.0,6.167084693908691,0.0
Paper90+metOPP15,168.0,115.5,750.0,6.3555450439453125,0.0
Paper90+metOPP15,192.0,77.0,200.0,6.101256052652995,0.0
Paper90+metOPP15,240.0,38.5,200.0,5.958143711090088,0.0
Paper90+metOPP15,240.0,38.5,500.0,9.197381337483725,1.0
Paper90+metOPP15,240.0,38.5,750.0,9.793662389119467,0.0
Paper90+metOPP15,240.0,77.0,750.0,9.83393128712972,0.0
Paper90+metOPP15,240.0,115.5,200.0,8.037662665049234,1.0
Paper90+metOPP15,240.0,115.5,500.0,9.068811416625977,0.0
Paper90+metOPP15,240.0,115.5,750.0,10.657676378885904,0.0
Paper90+metOPP18,120.0,38.5,200.0,6.300199031829834,0.0
Paper90+metOPP18,120.0,38.5,750.0,7.905266761779785,0.0
Paper90+metOPP18,120.0,77.0,500.0,8.20414670308431,0.0
Paper90+metOPP18,120.0,115.5,200.0,6.124029795328776,1.0
Paper90+metOPP18,120.0,115.5,750.0,8.532265981038412,0.0
Paper90+metOPP18,168.0,38.5,750.0,9.402974128723145,0.0
Paper90+metOPP18,168.0,77.0,200.0,9.689330418904623,0.0
Paper90+metOPP18,192.0,115.5,500.0,9.762514114379883,0.0
Paper90+metOPP18,240.0,38.5,200.0,7.523133595784505,0.0
Paper90+metOPP18,240.0,38.5,500.0,9.178832213083902,0.0
Paper90+metOPP18,240.0,38.5,750.0,9.798710187276205,1.0
Paper90+metOPP18,240.0,77.0,200.0,6.70714791615804,0.0
Paper90+metOPP18,240.0,77.0,750.0,9.9127779006958,0.0
Paper90+metOPP18,240.0,115.5,200.0,5.978984038035075,0.0
Paper90+metOPP18,240.0,115.5,750.0,10.268559455871582,0.0
Paper90+metOPP18 (Huhtamaki),120.0,38.5,200.0,2.2000000000000006,0.0
Paper90+metOPP18 (Huhtamaki),120.0,38.5,750.0,5.5,0.0
Paper90+metOPP18 (Huhtamaki),120.0,77.0,500.0,5.5,1.0
Paper90+metOPP18 (Huhtamaki),120.0,115.5,200.0,6.2,0.0
Paper90+metOPP18 (Huhtamaki),120.0,115.5,750.0,6.099999999999999,1.0
Paper90+metOPP18 (Huhtamaki),168.0,38.5,750.0,5.599999999999999,0.0
Paper90+metOPP18 (Huhtamaki),168.0,77.0,200.0,5.7,0.0
Paper90+metOPP18 (Huhtamaki),192.0,115.5,500.0,5.900000000000001,0.0
Paper90+metOPP18 (Huhtamaki),240.0,38.5,200.0,5.3,0.0
Paper90+metOPP18 (Huhtamaki),240.0,38.5,500.0,5.400000000000001,0.0
Paper90+metOPP18 (Huhtamaki),240.0,38.5,750.0,5.7,1.0
Paper90+metOPP18 (Huhtamaki),240.0,77.0,200.0,6.400000000000001,1.0
Paper90+metOPP18 (Huhtamaki),240.0,77.0,750.0,6.5,0.0
Paper90+metOPP18 (Huhtamaki),240.0,115.5,200.0,7.599999999999999,0.0
Paper90+metOPP18 (Huhtamaki),240.0,115.5,750.0,9.2,1.0
Paper90+metOPP18 (Huhtamaki2),120.0,38.5,200.0,3.4,0.0
Paper90+metOPP18 (Huhtamaki2),120.0,38.5,750.0,6.8,0.0
Paper90+metOPP18 (Huhtamaki2),120.0,77.0,500.0,6.7,1.0
Paper90+metOPP18 (Huhtamaki2),120.0,115.5,200.0,7.099999999999999,0.0
Paper90+metOPP18 (Huhtamaki2),120.0,115.5,750.0,6.900000000000001,1.0
Paper90+metOPP18 (Huhtamaki2),168.0,38.5,750.0,7.099999999999999,0.0
Paper90+metOPP18 (Huhtamaki2),168.0,77.0,200.0,7.3,0.0
Paper90+metOPP18 (Huhtamaki2),192.0,115.5,500.0,6.900000000000001,0.0
Paper90+metOPP18 (Huhtamaki2),240.0,38.5,200.0,8.800000000000002,0.0
Paper90+metOPP18 (Huhtamaki2),240.0,38.5,500.0,8.9,0.0
Paper90+metOPP18 (Huhtamaki2),240.0,38.5,750.0,10.0,1.0
Paper90+metOPP18 (Huhtamaki2),240.0,77.0,200.0,9.6,1.0
Paper90+metOPP18 (Huhtamaki2),240.0,77.0,750.0,8.5,0.0
Paper90+metOPP18 (Huhtamaki2),240.0,115.5,200.0,8.3,0.0
Paper90+metOPP18 (Huhtamaki2),240.0,115.5,750.0,8.9,1.0
Paper90+metOPP18 (Seda),120.0,38.5,200.0,5.7,0.0
Paper90+metOPP18 (Seda),120.0,38.5,750.0,8.1,0.0
Paper90+metOPP18 (Seda),120.0,77.0,500.0,8.0,1.0
Paper90+metOPP18 (Seda),120.0,115.5,200.0,7.2,0.0
Paper90+metOPP18 (Seda),120.0,115.5,750.0,6.599999999999999,1.0
Paper90+metOPP18 (Seda),168.0,38.5,750.0,7.8,0.0
Paper90+metOPP18 (Seda),168.0,77.0,200.0,7.099999999999999,0.0
Paper90+metOPP18 (Seda),192.0,115.5,500.0,5.900000000000001,0.0
Paper90+metOPP18 (Seda),240.0,38.5,200.0,8.599999999999998,0.0
Paper90+metOPP18 (Seda),240.0,38.5,500.0,10.3,0.0
Paper90+metOPP18 (Seda),240.0,38.5,750.0,10.6,0.0
Paper90+metOPP18 (Seda),240.0,77.0,200.0,7.3,1.0
Paper90+metOPP18 (Seda),240.0,77.0,750.0,10.4,0.0
Paper90+metOPP18 (Seda),240.0,115.5,200.0,9.6,0.0
Paper90+metOPP18 (Seda),240.0,115.5,750.0,9.200000000000001,1.0
